Repository: JunHuaBai96/ThermoCalc-macro

# Computational Materials Science
As part of the course titled "Computational Materials Science" (MM6010) taken by Prof. K C Hari Kumar

## Assignment 1
Plot the lattice stability of hcp, fcc and liquid iron with respect to its bcc allotropic form. You may use PURE database from SGTE. – 5 marks (Due date: 17-02-2016)

## Assignment 2
Plot the magnetic contribution to Gibbs energy of bcc iron as a function of temperature (300-1800 K) at 1 bar. Report enthalpy, entropy, heat capacity and Gibbs energy due to magnetic ordering of bcc iron at 400 K. What would be the most stable phase of iron at 400 K if it was not ferromagnetic? – 10 marks (Due date: 09-03-2016)

## Assignment 3

## Assignment 4

## Assignment 5

## Unary System

### Lattice-stability Diagram

## Binary System

### Ortho Equilibrium Phase Diagram
same as Equilibrium Phase Diagram

### Para Equilibrium Phase Diagram

## Ternary System

### Liquidus Projection
AlMgSi system is modelled

ADVANCED_OPTIONS in POLY_3 module is used initially. Traditional method of using CHANGE_STATUS is also shown.

### Solidification Path

### Quasi Binary Phase Diagram

### Psuedo Binary Phase Diagram

# Optimize
Thermo-Calc official teaching video, video link is as follows:
https://thermocalc.com/blog/how-to-do-a-calphad-assessment/?utm_term=Learn%20How%20to%20Do%20a%20CALPHAD%20Assessment&utm_campaign=Read%20the%20latest%20news%20from%20Thermo-Calc%20Software.%20&utm_content=email&utm_source=Act-On+Software&utm_medium=email

##  PARROT 
Use the PARROT module in Thermo-Calc software to CALPHAD evaluation (using As-Sn system as an example)

File: PARROT/Files_for_assessment/As3Sn4.exp
$
$
$
 PROLOG 1
 XSCALE 0 1500
 YSCALE 0 100
 XSCALE LINEAR
 YSCALE LOG
 XLENGTH 11.5
 YLENGTH 11.5
 TITLE
 XTEXT T/K
 YTEXT Heat capacity As3Sn4 (J.mol-1.K-1)
$
$
$
$*************************************
DATASET 1 
$
$***************************************
$
ATTRIBUTE CENTER
CHARSIZE .4
SYMBOLSIZE .3
$
CLIP OFF
color 2
0.05 .95 NMANS200' Calorimetry - Demidenko 1975

CLIP ON

color 2
BLOCK X=C1; Y=C2; GOC=C3,MAWS200
55  13.8
60  14.88
70  16.78
80  18.28
90  19.45
100 20.37
110 21.08
120 21.7
130 22.23
140 22.63
150 23.01
160 23.34
170 23.62
180 23.84
190 24.01
200 24.18
210 24.35
220 24.53
230 24.70
240 24.85
250 24.94
260 25.04
270 25.16
273.15 25.19
280 25.27
290 25.40
298.15 25.51
300 25.53
310 25.64
BLOCKEND

File: PARROT/Files_for_assessment/exp_file.exp
 PROLOG 1
 XSCALE 0.0 1.0
 YSCALE 0.0 2000
 XTYPE LINEAR
 YTYPE LINEAR
 XLENGTH 11.5 
 YLENGTH 11.5
 TITLE 
 XTEXT  x(As)
 YTEXT Temperature(K)
$
$
$
$*************************************
DATASET 1 
$
$***************************************
$
ATTRIBUTE CENTER
CHARSIZE .4
SYMBOLSIZE .3
$
CLIP OFF
color 1
0.05 .95 NMANS100' Peretti 1969
color 2
0.05 .90 NMANS2' Mansuri 1923
$
CLIP ON
$
color 1
BLOCK X=C1; Y=C2; GOC=C3,MAWS100
  0.0079  508.65    
  0.0157  578.15    
  0.0390  638.15    
  0.0770  693.15    
  0.1211  735.15    
  0.1497  757.05    
  0.1757  775.55    
  0.2050  791.85    
  0.2318  805.85    
  0.2580  817.85    
  0.2837  830.13    
  0.3088  839.25    
  0.3335  846.55    
  0.3576  852.05    
  0.3812  856.65    
  0.4000  859.05    
  0.4101  860.05    
  0.4215  860.65    
  0.4286  860.95    
  0.4296  860.95    
  0.4327  860.95    
  0.4355  861.95    
  0.4383  861.95    
  0.4438  862.45    
  0.4494  863.25    
  0.4549  863.65    
  0.4576  864.55    
  0.4631  864.25    
  0.4658  865.15    
  0.4685  865.95    
  0.4766  866.35    
  0.4820  866.85    
  0.4873  867.55    
  0.4926  867.65    
  0.4953  867.75    
  0.4979  867.85    
  0.5000  867.95  
$ inavarints Peretti 1969
  0.0079  504.45    
  0.0157  504.45    
  0.0390  504.45    
  0.0770  504.45    
  0.1211  504.25    
  0.1497  504.25    
  0.1757  504.25    
  0.2050  504.25    
  0.2318  504.25    
  0.2580  504.55    
  0.2837  504.25    
  0.3088  504.55    
  0.3335  504.45    
  0.3576  504.45    
  0.3812  504.45    
  0.4000  504.25    
  0.4101  504.45    
  0.4215  504.25    
  0.4286  504.25  
BLOCKEND

color 2
BLOCK X=C1; Y=C2; GOC=C3,MAWS2
$ Mansuri 1923
       7.8300000E-02  7.0115000E+02            
       1.4870000E-01  8.0215000E+02            
       2.1250000E-01  8.3015000E+02            
       2.3370000E-01  8.5215000E+02            
       2.6210000E-01  8.5915000E+02            
       3.4900000E-01  8.6215000E+02            
       3.6840000E-01  8.6815000E+02            
       3.9700000E-01  8.6915000E+02            
       4.1330000E-01  8.6815000E+02            
       4.3200000E-01  8.6815000E+02            
       4.5290000E-01  8.6415000E+02            
       4.6160000E-01  8.6915000E+02            
       5.0000000E-01  8.7815000E+02            
       5.3140000E-01  8.6915000E+02            
       5.6020000E-01  8.6315000E+02            
       5.7520000E-01  8.6015000E+02            
       5.8480000E-01  8.5215000E+02            
       6.0760000E-01  8.5115000E+02            
       6.0700000E-01  8.5215000E+02            
       6.8300000E-01  9.1715000E+02            
       7.4110000E-01  9.4515000E+02            
       7.7380000E-01  9.6515000E+02            
       8.2100000E-01  9.7315000E+02            
       8.4650000E-01  9.9315000E+02  
$ inavrints (Mansuri 1923)
       7.8300000E-02  504.15            
       1.4870000E-01  498.15            
       2.1250000E-01  505.15            
       2.3370000E-01  504.65            
       2.6210000E-01  503.15            
       3.4900000E-01  504.65            
       3.6840000E-01  505.15            
       4.1330000E-01  863.15            
       4.3200000E-01  862.15            
       4.6160000E-01  864.15            
       5.3140000E-01  853.15            
       5.6020000E-01  852.15            
       5.7520000E-01  851.15            
       5.8480000E-01  851.15            
       6.0700000E-01  852.15            
       6.8300000E-01  852.15            
       7.4110000E-01  851.15            
       7.7380000E-01  851.15            
       8.2100000E-01  855.15            
       8.4650000E-01  868.15  
       5.0000000E-01  745.15            
       5.3140000E-01  745.15            
       5.6020000E-01  746.15            
       5.7520000E-01  746.15            
       5.8480000E-01  748.15            
       6.0760000E-01  744.15            
       6.0700000E-01  741.15            
       6.8300000E-01  745.15            
       7.4110000E-01  745.15            
       7.7380000E-01  748.65            
       8.2100000E-01  748.15            
       8.4650000E-01  746.15  
 BLOCKEND
