Repository: JunHuaBai96/ThermoCalc-macro

# Computational Materials Science
As part of the course titled "Computational Materials Science" (MM6010) taken by Prof. K C Hari Kumar

## Assignment 1
Plot the lattice stability of hcp, fcc and liquid iron with respect to its bcc allotropic form. You may use PURE database from SGTE. – 5 marks (Due date: 17-02-2016)

## Assignment 2
Plot the magnetic contribution to Gibbs energy of bcc iron as a function of temperature (300-1800 K) at 1 bar. Report enthalpy, entropy, heat capacity and Gibbs energy due to magnetic ordering of bcc iron at 400 K. What would be the most stable phase of iron at 400 K if it was not ferromagnetic? – 10 marks (Due date: 09-03-2016)

## Assignment 3

## Assignment 4

## Assignment 5

## Unary System

### Lattice-stability Diagram

## Binary System

### Ortho Equilibrium Phase Diagram
same as Equilibrium Phase Diagram

### Para Equilibrium Phase Diagram

## Ternary System

### Liquidus Projection
AlMgSi system is modelled

ADVANCED_OPTIONS in POLY_3 module is used initially. Traditional method of using CHANGE_STATUS is also shown.

### Solidification Path

### Quasi Binary Phase Diagram

### Psuedo Binary Phase Diagram

# Optimize
Thermo-Calc official teaching video, video link is as follows:
https://thermocalc.com/blog/how-to-do-a-calphad-assessment/?utm_term=Learn%20How%20to%20Do%20a%20CALPHAD%20Assessment&utm_campaign=Read%20the%20latest%20news%20from%20Thermo-Calc%20Software.%20&utm_content=email&utm_source=Act-On+Software&utm_medium=email

##  PARROT 
Use the PARROT module in Thermo-Calc software to CALPHAD evaluation (using As-Sn system as an example)

File: PARROT/Files_for_assessment/AsSn.exp
$
$
$
 PROLOG 1
 XSCALE 0 1500
 YSCALE 0 100
 XSCALE LINEAR
 YSCALE LOG
 XLENGTH 11.5
 YLENGTH 11.5
 TITLE
 XTEXT T/K
 YTEXT Heat capacity AsSn (J.mol-1.K-1)
$
$
$
$*************************************
DATASET 1 
$
$***************************************
$
ATTRIBUTE CENTER
CHARSIZE .4
SYMBOLSIZE .3
$
CLIP OFF
color 2
0.05 .95 NMANS200' Calorimetry - Demidenko 1975

CLIP ON

color 2
BLOCK X=C1; Y=C2; GOC=C3,MAWS200
55  13.3
60  14.5
70  16.45
80  18.05
90  19.3
100 20.3
110 21.05
120 21.65
130 22.2
140 22.65
150 23.0
160 23.35
170 23.65
180 23.85
190 24.05
200 24.25
210 24.45
220 24.60
230 24.75
240 24.90
250 25.0
260 25.1
270 25.25
273.15 25.3
280 25.4
290 25.5
298.15 25.6
300 25.6
310 25.6
BLOCKEND

File: PARROT/Files_for_assessment/Hform.exp
$
$
 PROLOG 1
 XSCALE 0 1
 YSCALE 0 -20
 XSCALE LINEAR
 YSCALE LOG
 XLENGTH 11.5
 YLENGTH 11.5
 TITLE
 XTEXT x(Sn)
 YTEXT Enthalpy of formation (J.mol-1)
$
$
$
$*************************************
DATASET 1 
$
$***************************************
$
ATTRIBUTE CENTER
CHARSIZE .4
SYMBOLSIZE .3
$
CLIP OFF
color 2
0.05 .95 NMANS200' Zaleska 1977

color 6
0.05 .90 NMANS100' DFT-LDA

color 4
0.05 .85 NMANS2'  DFT-GGA

$
CLIP ON
$
BLOCK X=C1; Y=C2; GOC=C3,MAWS200
color 2
0.5       -11500 S200
0.5714286 -12428  S200

BLOCK X=C1; Y=C2; GOC=C3,MAWS100
color 6
0.5       -9258   S100
0.5714286 -9297   S100

BLOCK X=C1; Y=C2; GOC=C3,MAWS2
color 4
0.5       -7983   S2
0.5714286 -9849   S2

BLOCKEND
$
